Repository: Joe-Arroyo/pyICI

# pyICI

**Python-based Interactive Interface for Intermittent Current Interruption (ICI) data analysis for Battery Research**

## Overview

Intermittent current interruption (ICI) is an electrochemical technique used for the diagnostic analysis of battery systems. It involves introducing brief interruptions or pauses (1–10 seconds) into a constant current charge–discharge cycle and analyzing the voltage response during each interruption. The technique characterizes cell resistance using two parameters: the internal resistance (*R*, Ω), which captures Ohmic contributions, and the diffusion resistance coefficient (*k*, Ω s<sup>−1/2</sup>), which captures solid-state mass transport effects. Because ICI assumes a diffusion-controlled system, cycling must be performed at a comparatively slow rate of C/5 or lower. 

pyICI is a GUI-based analysis tool designed for researchers working with electrochemical ICI data. The tool facilitates the calculation of *R* and *k* from datasets with one or more cycles. 

Technical details of the ICI technique and associated literature can be found on the website of Dr. Matthew J. Lacey ([link here](https://lacey.se/projects/ici)), who developed the technique for routine battery analysis.

## Features

The GUI is organized into four sections:

- **Data loading & visualization**: Import and view cycling data — several files at once, with an optional overlay to compare them.
  - Automatic ICI cycle detection for three-column files; a column-mapping dialog for files with more columns
  - Charge / discharge classification, coloured by cycle
  - Plots: voltage vs time (all cycles, a subset, or a single cycle, with an optional current subplot) and voltage vs capacity / specific capacity
  - CSV export of the capacity data

- **Pulse verification**: Step through a cycle's current-interruption pulses to check they are segmented correctly.
  - Whole-cycle overview with the selected pulse highlighted
  - Per-pulse detail (voltage + current) and a zoom on the rest-period relaxation with *V₀* marked

- **Regression**: Interactively perform linear regression of the voltage vs $\sqrt{time}$ data during each ICI step.
  - User-defined fit window (time or index), applied to a single pulse, a whole cycle, or all cycles, and saved per file
  - Fit parameters (slope, intercept) evaluated with R<sup>2</sup>, using the covariance matrix for error propagation
  - The regression fit and an R<sup>2</sup>-across-pulses plot shown together, with axis-limit controls; an "Overall check" of R<sup>2</sup> across every cycle
  - *R* and *k* shown on the fit plot, and a secondary time axis on the ΔV-vs-√time plot

- **R & k analysis**: *R* and *k* calculation from the regression parameters.
  - $R = - \frac{intercept}{I}$ and $k = - \frac{slope}{I}$, with *I* the current before the interruption
  - *R* and *k* vs voltage, capacity, or specific capacity — coloured by cycle, with axis-limit controls and multi-file overlay
  - Covariance-based error bars
  - CSV export (per phase, and per file when overlaid) of *V*, *R*, *R_errors*, *k*, *k_errors* and *R*<sup>2</sup>, plus figure export (*R*, *k*, or both)

# 1. clone the repository
git clone https://github.com/Joe-Arroyo/pyICI.git
cd pyICI

# 2. (recommended) create and activate a virtual environment
python -m venv venv

# Windows (PowerShell):  .\venv\Scripts\Activate.ps1

# macOS / Linux:         source venv/bin/activate

### A note on tkinter

pyICI's GUI is built on `tkinter`, which ships with Python on most systems. Some
platforms package it separately:
- **Windows**: included with the [python.org](https://www.python.org/downloads/) installer — no action needed.
- **macOS**: included with python.org Python. With Homebrew: `brew install python-tk`.
- **Ubuntu/Debian**: `sudo apt install python3-tk`
- **Fedora**: `sudo dnf install python3-tkinter`
- **CentOS/RHEL**: `sudo yum install python3-tkinter`

### Get started

See the [Tutorial](Tutorial.md) for a quick guide through pyICI's features.

---

## Use as a library

Beyond the GUI, pyICI can be scripted — useful for batch-processing many files or
feeding *R* / *k* into your own analysis. Import everything from the top-level
`pyici` package (no GUI / tkinter needed):

```python
import pyici

# 1. Load a data file  ->  df_raw, cycle_list, data_format, ...
data = pyici.run_data_analysis("path/to/folder", "cell01.txt")   # or pyici.load_data(...)

# 2. Inspect a cycle's current-interruption pulses
pulses = pyici.analyze_cycle_pulses(data.df_raw, cycle_num=1)     # or pyici.segment_pulses(...)

# 4. Or write the R/k results to CSV (charge and discharge in separate files)
pyici.export_R_k_results(data.df_raw, data.cycle_list, output_folder="exports")
```

`pyici.load_data`, `pyici.segment_pulses` and `pyici.compute_rk` are friendly
aliases for the three most common calls. `print(pyici.__version__)` reports the
installed version.

---

File: data/10 cycles data_R_k_results_charge.csv
Cycle,Pulse_Number,Voltage (V),R (Ohm),R_err (Ohm),k (Ohm·s^0.5),k_err (Ohm·s^0.5),R2
0,1,3.6752405,6.052229122930458,0.017264735604806555,0.28757227825410264,0.02141426925544322,0.9575232016240085
0,2,3.7159011,5.514865509358195,0.006248361034683022,0.15726333017588964,0.007750138123435864,0.9809411414930718
0,3,3.7662783,5.204728165295305,0.004197702730004172,0.11032491492196621,0.005206609505769641,0.982494167079234
0,4,3.8042662,4.914764293500875,0.0034762852784201376,0.104552973460587,0.004311801273114925,0.9865765096959775
0,5,3.8436098,4.837197764486717,0.00372373633509807,0.10291468694341643,0.004618726538382011,0.9841423908029134
0,6,3.8888516,4.696707109794432,0.0038421208476975533,0.11491788808071507,0.004765564424876443,0.9864290805724834
0,7,3.9495564,4.530352684991018,0.0036906419171887908,0.107088779701599,0.00457767793431411,0.9855924582151514
0,8,4.0210657,4.457401796172196,0.0029041394003756806,0.10044557136268845,0.003602141619178646,0.9898163238879244
0,9,4.0912194,4.461519725358396,0.0027182566869066995,0.09592107576597989,0.00337158248747612,0.9902128098861921
0,10,4.1666608,4.486422537720408,0.0037971714635490193,0.10133120761734538,0.004709811575218193,0.9830109547416541
0,11,4.2549114,4.898817060881723,0.003487781640840065,0.09474894061591983,0.004326060727445657,0.9835962423108772
0,12,4.3324723,5.589674962546021,0.007766037778515166,0.14726798115043793,0.009632584404947598,0.9669064450628557
1,1,3.7255588,5.598682323145667,0.0035690449026964076,0.13854866226024137,0.004426855399267202,0.9918989110787981
1,2,3.7895293,5.255891475028542,0.002241086876719091,0.10496966917044183,0.0027797261763090057,0.9944212517872834
1,3,3.8324997,5.120058523543801,0.002716672902626851,0.10580465116751103,0.0033696180447784926,0.9919511818143991
1,4,3.8747256,4.989378920038435,0.0022334682007155294,0.11177457935183345,0.0027702763716333277,0.9951098618925279
1,5,3.9339221,4.891204023003156,0.0027156961135909115,0.11579665651389272,0.003368406487133853,0.9932761664753442
1,6,4.0104327,4.81164509164277,0.002119682629980346,0.11008462431150368,0.0026291427401564822,0.9954575752230533
1,7,4.0845189,4.732251285692497,0.0033655010289546606,0.11076289952657677,0.004174390294171955,0.9887648090001049
1,8,4.1598268,4.760684575673935,0.002971172215834309,0.10209642042983606,0.0036852855943973082,0.9896840829756677
1,9,4.2491274,5.050698203380234,0.002366632862180955,0.09800578785018639,0.002935446807085361,0.9928742722449446
1,10,4.3277569,5.639991894457452,0.0060801848145821446,0.13795703728304454,0.007541541142938996,0.9766513364568464
2,1,3.7299492,5.681570278285346,0.0038549069722418625,0.1399953313012465,0.004781423627305647,0.9907542262491236
2,2,3.793767,5.333777266040897,0.0035366358962500215,0.11062573200959326,0.004386656943323022,0.9875772966835804
2,3,3.8358593,5.162928759929702,0.0019618596984214763,0.11138470941180863,0.002433387467579947,0.9961962996814909
2,4,3.8792117,5.052303573742201,0.0031595879406400057,0.11972145359179391,0.0039189865124798955,0.9915006334702479
2,5,3.938828,4.960643957523744,0.0016324106890798274,0.11759375946525384,0.0020247562636523378,0.9976338725950418
2,6,4.0154152,4.888264547609907,0.002391885997232199,0.11236269673385699,0.0029667694455006786,0.9944537700329139
2,7,4.090704,4.850199670557173,0.0040075661449107645,0.10331821284241645,0.004970774026669825,0.9818190853864717
2,8,4.1662221,4.875598789707158,0.00334445164213763,0.10043039811196856,0.004148281713924123,0.9865349314081181
2,9,4.2567825,5.1986107432119475,0.0029682384188383076,0.10645791354756307,0.003681646641311001,0.9905227411219426
2,10,4.333694,5.755632289270095,0.008231042456083458,0.14035449996131802,0.010209351654751415,0.9593903742291867
3,1,3.7337482,5.74858114582068,0.0034596960892786977,0.14655979224415513,0.0042912248579527554,0.9931883166411957
3,2,3.7977569,5.4078784360756025,0.0030133938396004986,0.11363077064002372,0.003737655047664107,0.9914186894449304
3,3,3.8405554,5.256201670547012,0.0028799615933602445,0.11328560624059451,0.0035721527153186735,0.9921084970206132
3,4,3.8843277,5.1539950849758345,0.002113127719708341,0.11479864377733294,0.002621012356214089,0.9958471400111325
3,5,3.9444785,5.059205360830479,0.0034038808096530267,0.12082828514163839,0.004221994524058817,0.9903268780940941
3,6,4.021409,4.98984707880788,0.0021240437595389174,0.11339062722993619,0.0026345520373169517,0.9956999084575175
3,7,4.0967555,4.955944084913568,0.0017958144853442734,0.10692192304192366,0.002227433728586737,0.996540121592538
3,8,4.1724067,4.984299571844801,0.00299319472351132,0.10408375195277648,0.003712601127681334,0.9899241288875272
3,9,4.2617264,5.306081567216209,0.003577754511250393,0.10416137291446494,0.004437658308107743,0.9856872380511936
3,10,4.33881,5.862696680571802,0.00906934458491463,0.14709903268627203,0.011249137474522658,0.9553057952514838
4,1,3.7369742,5.825686165178368,0.003619796332048926,0.14369116833524828,0.004489804768774455,0.9922499264484113
4,2,3.8017466,5.503178572142451,0.0013792860211629123,0.1117053072028093,0.001710793753944828,0.9981270615092884
4,3,3.8459768,5.385018706074703,0.0019185687970803694,0.1136786817298146,0.0023796919959827457,0.9965065575730201
4,4,3.8895199,5.264570160469586,0.0037082800585373343,0.119681454207785,0.004599555878563768,0.988322051488389
4,5,3.9507971,5.197525715102411,0.002291354863461555,0.124905306609898,0.0028420762561424283,0.9958751840921656
4,6,4.0280714,5.143075241508349,0.003372404038134571,0.11158720510246051,0.0041829528969318675,0.9888833938559277
4,7,4.103303,5.105299315675478,0.002580597917087021,0.10979602274131314,0.003200838155238747,0.993246927210214
4,8,4.1792216,5.145631508015064,0.0030037822751577395,0.10811777314769405,0.003725733817255476,0.9905894898806645
4,9,4.268446,5.47205868283843,0.004259896240736515,0.10911431126311257,0.005283751613377719,0.9815863512936198
4,10,4.3456249,6.0297556526991185,0.0077492327723993676,0.153097381127553,0.009611741432648568,0.9694313893991368
5,1,3.739284,5.884733601113078,0.002956050726412748,0.15010525834634433,0.0036665301113575862,0.9952494854992091
5,2,3.8047054,5.589555285946837,0.00285813677568018,0.10902288930233817,0.0035450827798515733,0.9916121776250884
5,3,3.8483629,5.447680043583728,0.0028328121219858985,0.12016417049273799,0.0035136714134500198,0.9932063715850615
5,4,3.8921733,5.346907717172152,0.0035800295446433003,0.12637347260862858,0.00444048066506863,0.9902193097421907
5,5,3.9521716,5.270524603386551,0.002297286099333978,0.12443434513008499,0.0028494330571715277,0.9958225780979385
5,6,4.028892,5.209918536579005,0.004564988739482543,0.11595545482096282,0.005662172330771519,0.9812816542297752
5,7,4.1044674,5.1840728705880395,0.0034590308598580408,0.10962022531353223,0.004290400256340928,0.9878936171054705
5,8,4.1798325,5.226845025334333,0.0033323099811960765,0.10396585113463892,0.00413322232762567,0.9875138289536972
5,9,4.2682743,5.541960663458546,0.004019482598337874,0.10245542509484165,0.004985555158772856,0.981409235079036
5,10,4.3455482,6.088608454305067,0.007965496428325093,0.1533406192648163,0.009879983526859546,0.9678560838403177
6,1,3.7404294,5.948364483031721,0.002054556943513239,0.14974499096933824,0.002548364554281747,0.9976884492395782
6,2,3.8066144,5.6540972290994835,0.0032681059411437965,0.11096703458081135,0.00405358700645206,0.9894374357744168
6,3,3.8508828,5.519058387195043,0.002926806043533761,0.11643997926932571,0.0036302565430902304,0.9922839268099543
6,4,3.8949795,5.42033642124778,0.003016812938519699,0.12687402589221905,0.0037418963604238737,0.9930893898060656
6,5,3.9549778,5.341877697813519,0.0027319403163978294,0.12563575984998124,0.0033885553237341733,0.9942140787876388
6,6,4.0317364,5.284541739591414,0.0022188096235625844,0.11446462236908096,0.0027520949521489973,0.9953966876305462
6,7,4.1074643,5.254176597422304,0.0039280908378172,0.118388347130157,0.004872197627262473,0.9866316773327448
6,8,4.183116,5.318120988789491,0.0026831846768011914,0.10600800124021192,0.0033280813867961933,0.9921767069547883
6,9,4.2713094,5.632424203749338,0.0036529636406254437,0.10802777551642771,0.0045309442881282785,0.9861219896173782
6,10,4.3483162,6.175463625198579,0.008212764464791215,0.15514863108114327,0.010186681828681111,0.966662394881534
7,1,3.7427011,6.006261312149576,0.0030438458194365497,0.15184338167573685,0.0037754265293587224,0.9950786110459225
7,2,3.8094203,5.722731755016276,0.002400001043638822,0.11830353967890035,0.0029768352797919814,0.9949602401405236
7,3,3.853899,5.5890133130028525,0.0029919388155065663,0.12025963380030444,0.0037110438025358527,0.9924395705353007
7,4,3.8981292,5.490938365763282,0.002822051699246286,0.1328200419439964,0.003500324752977604,0.9944744809254569
7,5,3.9581847,5.4122431243386195,0.0032098082450987757,0.1326597641240547,0.003981277606794643,0.9928461729927806
7,6,4.0348864,5.357816122547483,0.0023381402414497433,0.11894987925582308,0.0029001063830617593,0.9952670766381684
7,7,4.1105189,5.339109030443918,0.0026036118055756323,0.11134018296853221,0.003229383376439345,0.9933148330538398
7,8,4.1860175,5.40551284019039,0.0033738178750609463,0.09549211301041512,0.004184706539705807,0.9848691430126123
7,9,4.2740202,5.715566640539357,0.003050280699924949,0.10765611534928143,0.0037834080222294768,0.9902161687887356
7,10,4.3512754,6.266073027880424,0.006876786921506632,0.15285776708170545,0.008529605403954128,0.975695475091203
8,1,3.745641,6.072467339517746,0.003116161279735895,0.15311789140228202,0.003865122826381116,0.9949282659056308
8,2,3.8144219,5.846301039536298,0.0032399685622716886,0.11488090397045683,0.0040186868861063,0.9903053582133848
8,3,3.8576214,5.671985849568175,0.002463107160347122,0.12258399736972583,0.0030551087856170657,0.9950554919563456
8,4,3.9019089,5.573381583102774,0.0020470731665304396,0.1289370529531875,0.0025390820653396653,0.9969072647488065
8,5,3.9621744,5.496433284245129,0.002368143595124855,0.1293182780527852,0.0029373209736095114,0.9958895992117974
8,6,4.039124,5.438952686712016,0.0037504704450574754,0.12862835055056432,0.0046518866064553625,0.9896449019030644
8,7,4.1145277,5.416991591615557,0.004049163397292714,0.11486472564055464,0.005022369666619409,0.9849359425017993
8,8,4.1904082,5.4892599898350225,0.002906512451718535,0.10978990285808195,0.003605084724205958,0.991448031520144
8,9,4.2786398,5.822090789343321,0.0035437384292877207,0.11297993811234722,0.004395466212011425,0.9880361747860459
8,10,4.3556848,6.3705654856488545,0.008902822843965113,0.1593907955067278,0.011042591820868591,0.9630221361564846
9,1,3.7490005,6.151168906272677,0.0035329041350813067,0.14774821861998055,0.004382027928911737,0.9930120421317709
9,2,3.8159299,5.865989873791991,0.0026693673445649735,0.12082990909560973,0.0033109424447586916,0.994029050077889
9,3,3.8605802,5.734773386772449,0.001969816915168958,0.12452995327472793,0.0024432569932676586,0.996929951180585
9,4,3.9052877,5.644599261302036,0.002408106729324898,0.12962606940084448,0.0029868885582936817,0.9957703686185304
9,5,3.9657249,5.565110514231853,0.002997789374358985,0.13006837132277402,0.0037182998051491735,0.9935046093367886
9,6,4.0427132,5.511065914935671,0.0025445848532633913,0.12242919245803158,0.003156168823093948,0.994711438243003
9,7,4.1182308,5.493841687405094,0.002885104449738677,0.11393885350754646,0.0035785313673590436,0.992170352697962
9,8,4.1943789,5.575467356875519,0.004676405208463917,0.10843471107420517,0.005800366334579458,0.9776213009526057
9,9,4.2821903,5.90916146086822,0.004435708206038427,0.10924973923225904,0.005501818470615552,0.9801144110590302
9,10,4.3597317,6.4581081040564,0.009888433181679972,0.1696242733108802,0.012265090891290707,0.9598523649301289

File: data/10 cycles data_R_k_results_discharge.csv
Cycle,Pulse_Number,Voltage (V),R (Ohm),R_err (Ohm),k (Ohm·s^0.5),k_err (Ohm·s^0.5),R2
0,1,3.8795362,5.16780373396398,0.004616400282029739,0.16020883147358092,0.005725939872033557,0.9898843197604552
0,2,3.8385129,4.78545992498938,0.0022992408539252475,0.12432489590994913,0.00285185730798645,0.9958081566802999
0,3,3.7625558,4.662396837872493,0.002320158328513074,0.11082537286850523,0.002877802242232399,0.9946346622279083
0,4,3.6801274,4.6685811482682515,0.0020808458881037507,0.10949233108132365,0.002580971690155302,0.995574495087719
0,5,3.5998371,4.692174287644156,0.003146499598358456,0.08918415925949695,0.0039027524493225,0.9849112367580903
0,6,3.5180006,4.74916411106072,0.0017903551633037746,0.07561666562519655,0.0022206622884463592,0.9931477399798042
0,7,3.4470069,4.97003031414018,0.0029290150649227903,0.073269000878051,0.003632996083841508,0.9807105364913817
0,8,3.3904066,5.217307503415399,0.0030535126470640035,0.08155202614057835,0.0037874163303527617,0.983038006982684
0,9,3.3325081,5.527874003450279,0.001694396342386415,0.07853760689327735,0.002101640018903372,0.9943039931608684
0,10,3.2543941,6.083567809820951,0.005927884341615268,0.1312240717627159,0.007352635654422613,0.9754994359596404
0,11,3.112082,7.253837227650129,0.08206365308744921,0.8854400283361313,0.10178743491925801,0.9043875195727018
1,1,3.8763864,5.270594340227605,0.0040191531463785075,0.16633544998241134,0.004985145968046183,0.9928654512561184
1,2,3.8344467,4.926732905946746,0.003275552234208779,0.12692294990023267,0.004062822544638943,0.9918694505769637
1,3,3.7580316,4.807125323209418,0.0045186937083212956,0.12274937298461971,0.005604749782002507,0.9835948529653047
1,4,3.6773977,4.7702379820892125,0.0029781132742033993,0.10456611522444145,0.003693894917834107,0.9901153137115688
1,5,3.596401,4.808294064443811,0.0029869337775947167,0.09669935166567463,0.0037048354058360814,0.9883932542307505
1,6,3.5148318,4.8732676800209775,0.0012063499772376235,0.0762674165183206,0.0014962930015499916,0.9969302008728342
1,7,3.4443724,5.080954397873177,0.0028512254880843128,0.06692817550092163,0.0035365099880324867,0.9781511903716184
1,8,3.3876958,5.320042759330387,0.0030826802331256303,0.07893289737171447,0.003823594268466175,0.98157360515386
1,9,3.3284802,5.665341131310289,0.002884238532959318,0.0876434853917545,0.003577457630925248,0.9868462614689377
1,10,3.2498889,6.2463222446386695,0.006673312535980429,0.1340921208942417,0.008277225542395523,0.9704190340234196
1,11,3.1107266,7.370286867821899,0.07844254368805467,0.8561762759691136,0.09729600145792892,0.9063613838832618
2,1,3.8723776,5.3258850033245615,0.0045635170177158214,0.17411466438279993,0.0056603462152592645,0.9916160472039065
2,2,3.8299608,4.984694863339623,0.0031082274431675863,0.13402958869708534,0.00385528165577499,0.9934243958348306
2,3,3.7533164,4.8759704993509345,0.001890950981225932,0.11743638775409412,0.0023454360284757415,0.996819113598138
2,4,3.6720335,4.8433015253374725,0.0029585872785992274,0.11318548334341472,0.0036696758750248363,0.9916607486377602
2,5,3.5922778,4.852092159106099,0.0032713664755324888,0.09741413414727537,0.0040576307214473,0.9863099668604786
2,6,3.5101931,4.943998885028155,0.003812963172897643,0.07715556249333576,0.004729398746935027,0.9708186435668035
2,7,3.4403827,5.142887790415057,0.0018581224226696953,0.07349204607204501,0.0023047172131364325,0.9921937743990668
2,8,3.3829999,5.410762666468386,0.002727523439187286,0.07922978802182304,0.0033830764554582215,0.9856236792704836
2,9,3.3235934,5.753964416584179,0.003803607131680111,0.08674699547932392,0.004717794006180718,0.9768845530861289
2,10,3.2449257,6.32968100924939,0.0066659789658395875,0.13331497604019876,0.008268129310397575,0.9701472538380091
2,11,3.1040645,7.439265420155032,0.08008556666536845,0.9188070658011381,0.0993339199670873,0.9144902634227077
3,1,3.8693614,5.393390453318535,0.005124513276439748,0.17696688436594293,0.006356176435643439,0.9897849915732232
3,2,3.8266964,5.059796405777953,0.003350505851796257,0.13371020898035488,0.00415579103675681,0.9923312439717846
3,3,3.7496321,4.950574643602339,0.0035846902809290493,0.12377430900067167,0.004446261071510258,0.9897821737572434
3,4,3.667891,4.922654428623107,0.0024775638296694862,0.11381933552577853,0.0030730397174693874,0.9942021239242096
3,5,3.5879636,4.938601220727462,0.002956573076894499,0.09167792309111537,0.003667177565364662,0.9873613566444278
3,6,3.5059934,5.029237082642721,0.002588788736804345,0.0819374977861023,0.0032109972357441726,0.9878632809490564
3,7,3.4358776,5.248429768092574,0.0024396216181719194,0.07357890066896593,0.00302597819623354,0.9866500958204458
3,8,3.3784566,5.51884119873596,0.0032817457647499005,0.07902358988458477,0.004070504645384115,0.979214952420463
3,9,3.3186684,5.864784259455139,0.003567579715825842,0.09021965005892019,0.004425038027639593,0.9811182143354568
3,10,3.2399242,6.439484571123557,0.006863288943074705,0.13838462339232474,0.008512862216747859,0.970615865114537
3,11,3.0978794,7.547054652909621,0.08522416068626437,0.9504462859580214,0.105707561415114,0.9099536316558952
4,1,3.863081,5.518115328196588,0.003633325719388575,0.17089505616565026,0.004506586452312216,0.99446755606784
4,2,3.8201296,5.18484639196803,0.0037455954094813173,0.13163982499275434,0.004645839878138977,0.9901340735020923
4,3,3.7424736,5.081225093196025,0.0021584605130440474,0.1203414502235596,0.002677241083187847,0.9960561689992129
4,4,3.6604462,5.055493111848972,0.0045609860382469026,0.11358998049182664,0.005657207606876155,0.9805427831985034
4,5,3.5805187,5.07011808786363,0.0029164115602558095,0.09114547868877652,0.003617363764365097,0.9875558351997397
4,6,3.4986439,5.1727027259126555,0.0010545321634078285,0.07600811220420131,0.0013079863256486156,0.9976365367811326
4,7,3.4291964,5.382345009025584,0.0030172985483894487,0.07894168409316128,0.0037424986873388893,0.9823371374607869
4,8,3.371737,5.666471824410271,0.0033072693263370236,0.07511736390127104,0.004102163223063955,0.9766978803412393
4,9,3.3115098,6.0191797668954665,0.004251433027035674,0.08677930030220476,0.005273254290356492,0.9713072766843214
4,10,3.2317922,6.603142698348738,0.009204629699485184,0.141125319376177,0.01141693937898793,0.9502473553358028
4,11,3.0859294,7.691850767095685,0.09183330921313983,1.0528475867093698,0.11390521481234298,0.9143804173882741
5,1,3.8605039,5.573078798295284,0.003951522825634464,0.18090466721720574,0.00490126143302028,0.9941620100350907
5,2,3.8176098,5.244442394895751,0.002717419371342871,0.13850694368367578,0.0033705443021332187,0.9952848623779812
5,3,3.7397249,5.153319447696375,0.0030043463427914274,0.1213049091451901,0.003726433456447227,0.9925070373335452
5,4,3.6576974,5.122939991010902,0.004191016137959794,0.10902866669892067,0.005198316350759852,0.9821389522489454
5,5,3.577827,5.133633008432619,0.0016767654107913109,0.0949760615912168,0.002079771775540966,0.9961785321301805
5,6,3.4961812,5.2341943071487345,0.002648220566071669,0.08046665260117343,0.003284713743219862,0.9868446632766454
5,7,3.4264283,5.464981550464059,0.0031268644208268057,0.07410315487255348,0.003878398439364298,0.9785559360623877
5,8,3.3688545,5.7476896149481576,0.002302799922740331,0.07726356616366804,0.0028562721123636197,0.9891852304275404
5,9,3.3082645,6.113668542017053,0.0028040079675581025,0.08759540643671014,0.0034779442506911802,0.9875454044820625
5,10,3.2291577,6.677789278641623,0.006971037429358917,0.14725120528002023,0.008646508805631855,0.9731566567749369
5,11,3.093298,7.684837939449847,0.0835020210572414,0.9552406864556386,0.10357152228938654,0.9140374894273712
6,1,3.8576405,5.632086082345534,0.0049042104395098235,0.1727740725032019,0.006082925129390035,0.9901808854388834
6,2,3.814441,5.305079757807435,0.0034428820245181175,0.13993534926966503,0.00427037008088113,0.9926049252542766
6,3,3.7364032,5.208748222851786,0.0028616754170127357,0.1283620073322125,0.0035494719308026305,0.9939201067283785
6,4,3.6539557,5.189523016452149,0.002840783523949927,0.10867463358075895,0.0035235587196588334,0.9916601258821705
6,5,3.5740855,5.197410092061778,0.002497735092946355,0.09083859273732448,0.0030980594630077,0.9907805258270151
6,6,3.4923062,5.31199628157012,0.0023985694913753377,0.07982404237545396,0.0029750596499034093,0.9890095770655117
6,7,3.4227631,5.542414801689613,0.0010781352240951524,0.07395216065637121,0.0013372623232665154,0.9973909230894725
6,8,3.3650749,5.828400407550903,0.0031812747089428797,0.07620770658157197,0.003945886106320361,0.9790026180891267
6,9,3.3042176,6.194477157994147,0.004034981522590127,0.09074292241889836,0.005004779217584758,0.9762429655124372
6,10,3.2243474,6.777657369797107,0.008282599337799307,0.14594649174024452,0.010273301307986997,0.9618723397642406
6,11,3.0798972,7.830330293615876,0.09292497413571932,1.0652833694311785,0.11525925861593497,0.9143686729310332
7,1,3.8540325,5.695444011012016,0.004640347529775685,0.18359606971038334,0.005755643428848549,0.9921990089822537
7,2,3.8107376,5.381789356514745,0.0031544020443944024,0.13651228329519338,0.003912554662551749,0.9934713601187708
7,3,3.7326999,5.27756441271868,0.001687875242763929,0.12595789942905133,0.0020935518287868763,0.9977948007370258
7,4,3.6499279,5.25124772926928,0.00275828577619063,0.11646177402056433,0.003421232846458338,0.993143531758379
7,5,3.5699811,5.2667592138290225,0.0020006277347653194,0.0959319845005772,0.002481473591679663,0.9946756824959805
7,6,3.4885263,5.38179314489722,0.0020480665196758083,0.08121963740900148,0.0025403141754501914,0.9922347189843838
7,7,3.4186971,5.631838156348243,0.0024456982299342813,0.0727598271673347,0.003033515666851225,0.986284820277153
7,8,3.3608751,5.919958685547291,0.0018506792252391976,0.0795308428406832,0.0022954853394523125,0.993379617097504
7,9,3.2997696,6.286175624037436,0.0034530080304482945,0.09585519728353674,0.004282929847707026,0.9842797614004622
7,10,3.219403,6.875864204328749,0.009576634733951381,0.15020536220578537,0.011878354898570073,0.9523536164691523
7,11,3.0732541,7.912829049911645,0.09290346825956441,1.1224116267367392,0.1152325838700552,0.9222360407180126
8,1,3.8504438,5.764443524975687,0.00276714226542742,0.18359220109983077,0.003432217295423365,0.997211834785404
8,2,3.8071871,5.4387347332019225,0.002561823359825923,0.14259177361262107,0.0031775505569120216,0.9960430179613778
8,3,3.728462,5.354961110358434,0.0015081216010328694,0.12335830806780355,0.001870594478755675,0.9981638240240698
8,4,3.6457474,5.320340636530521,0.0011025075755521773,0.11853368990177597,0.0013674922381387866,0.9989363617645977
8,5,3.5658579,5.33647662312673,0.002703612104570335,0.09525960460541555,0.0033534178363494485,0.990183347983239
8,6,3.4844985,5.462046418351382,0.0022092887833207145,0.07564817594626351,0.002740285264460455,0.9896115827146539
8,7,3.4132566,5.753596405184648,0.00279975603258412,0.07067967565250254,0.003472669693454353,0.98105386197772
8,8,3.3562365,6.0188069566924405,0.0023676278681726863,0.07870142969667672,0.002936680713430197,0.9889839111053049
8,9,3.29494,6.389874136199716,0.003539986746310533,0.0918565409297477,0.004390812824287979,0.9820488306614971
8,10,3.2139816,6.9831887907401935,0.011606980391864754,0.1578154642149193,0.014396686204208848,0.9375799298719711
8,11,3.0648355,8.007251355087433,0.09918247008659135,1.2118831993859573,0.12302070400244891,0.9238408586050648
9,1,3.8472748,5.821107589754196,0.00570251559063487,0.18484659284157184,0.007073099524320876,0.988422119020561
9,2,3.8038845,5.49826887877504,0.0017993249160026185,0.14453812066047061,0.002231787709685925,0.998096278654487
9,3,3.7247968,5.413035773768528,0.0020645306953187403,0.13480670015754573,0.002560734968403154,0.9971216444543628
9,4,3.6416621,5.391455837900753,0.0032007468450370095,0.11915877432529029,0.003970037543995915,0.9911978751918377
9,5,3.5619826,5.402923218816538,0.002802428078363045,0.09555298811845239,0.003475983957541254,0.9895242909478839
9,6,3.4802797,5.5395085103730315,0.002568263905345496,0.08104926440036693,0.0031855390697154984,0.9877925917602944
9,7,3.4110613,5.788594379862752,0.003349432359066564,0.07373101364369454,0.004154459212149521,0.9752300209792581
9,8,3.3530102,6.0878969855392295,0.0032664418241983573,0.079328483581481,0.004051522130127763,0.9795591579651995
9,9,3.2905686,6.477550602060444,0.0033899521561623507,0.09529137583184492,0.004204717830760994,0.9846628711022922
9,10,3.2090185,7.078162020454338,0.011070139997522254,0.16390575477006275,0.01373081768840556,0.9468416215018497
9,11,3.0592043,8.066754651653552,0.10319934273782551,1.2662940146455948,0.12800302082850695,0.924432263955425
